Repository: MABeeskow/PySILLS

<a href="https://github.com/MABeeskow/PySILLS">
</a>

PySILLS is a newly developed, Python-based open source tool for a modern data 
reduction of LA-ICP-MS experiments. It is focused on the compositional analysis 
of major, minor and trace elements of minerals (and glasses) as well as of fluid
and melt inclusions.
PySILLS which was initially part of a M.Sc. thesis project, is developed by 
Maximilian Alexander Beeskow in the work group of Prof. Dr. Thomas Wagner and
Dr. Tobias Fusswinkel at RWTH Aachen University.
PySILLS was inspired conceptionally by the widely-used data reduction tool SILLS.

---

## 💻 Resources

Coming soon ...

[PySILLS on ReadTheDocs](https://pysills.readthedocs.io/en/latest/) |
[PySILLS on Blogger](https://pysills.blogspot.com/) | 
[PySILLS on YouTube](https://www.youtube.com/@PySILLS)

## 💭 Citing PySILLS

Coming soon ...

---

## 💎 Mineral Analysis

Coming soon ...

### Top Features

Coming soon ...

### Short Step-by-Step Manual

In addition to a more detailed manual, I would like to describe briefly here which steps are necessary for 
a complete data reduction of a mineral analysis project.

#### Data import
1. Select the correct analysis mode. In this case, select "Mineral Analysis" below "Select Mode".
2. Import the measurement files by clicking on "Add" below "Standard Files" and "Sample Files".

#### Project results
After all settings were defined, it is now finally possible to calculate the results of this mineral analysis project.

1. Click on "Results" below "Mineral Analysis" in the main window of PySILLS. A new window will be opened.

The user can now specify which results should be displayed in the table, for example the concentration values for the 
smoothed (spike eliminated) sample files. Of course, the final step is to create a report file that contains all 
results.

2. Click on "Export Results" in order to collect and export all data in a created report file. This file contains all 
possible values that can be displayed in the table.

### Screenshots

Coming soon ...

## 💎 Fluid Inclusion Analysis

Coming soon ...

### Top Features

Coming soon ...

### Short Step-by-Step Manual

Coming soon ...

### Screenshots

Coming soon ...

## 💎 Melt Inclusion Analysis

Coming soon ...

---

## 📦 PyPitzer

Coming soon ...

[PyPitzer](https://github.com/pypitzer/pypitzer)

---

## 📚 References

Coming soon ...

File: pysills/lib/srm/NIST_615_GeoReM.csv
Li;1.69
Be;0.753
B;1.49
F;6.2
Mg;33.8
P;11.4
S;291.0
Cl;102.0
K;30.0
Sc;0.74
Ti;3.61
V;1.01
Cr;1.19
Mn;1.42
Fe;18.8
Co;0.79
Ni;1.1
Cu;1.37
Zn;2.79
Ga;1.31
Ge;0.942
As;0.74
Se;0.4
Rb;0.855
Sr;45.8
Y;0.79
Zr;0.848
Nb;0.824
Mo;0.8
Rh;1.54
Pd;2.05
Ag;0.42
Cd;0.56
In;0.79
Sn;1.68
Sb;0.79
Cs;0.664
Ba;3.2
La;0.72
Ce;0.813
Pr;0.768
Nd;0.752
Sm;0.754
Eu;0.77
Gd;0.763
Tb;0.739
Dy;0.746
Ho;0.749
Er;0.74
Tm;0.732
Yb;0.777
Lu;0.732
Hf;0.711
Ta;0.808
W;0.806
Re;0.17
Ir;0.002
Pt;2.36
Au;0.48
Tl;0.273
Pb;2.32
Bi;0.581
Th;0.748
U;0.823
