Repository: MABeeskow/PySILLS

<a href="https://github.com/MABeeskow/PySILLS">
</a>

PySILLS is a newly developed, Python-based open source tool for a modern data 
reduction of LA-ICP-MS experiments. It is focused on the compositional analysis 
of major, minor and trace elements of minerals (and glasses) as well as of fluid
and melt inclusions.
PySILLS which was initially part of a M.Sc. thesis project, is developed by 
Maximilian Alexander Beeskow in the work group of Prof. Dr. Thomas Wagner and
Dr. Tobias Fusswinkel at RWTH Aachen University.
PySILLS was inspired conceptionally by the widely-used data reduction tool SILLS.

---

## 💻 Resources

Coming soon ...

[PySILLS on ReadTheDocs](https://pysills.readthedocs.io/en/latest/) |
[PySILLS on Blogger](https://pysills.blogspot.com/) | 
[PySILLS on YouTube](https://www.youtube.com/@PySILLS)

## 💭 Citing PySILLS

Coming soon ...

---

## 💎 Mineral Analysis

Coming soon ...

### Top Features

Coming soon ...

### Short Step-by-Step Manual

In addition to a more detailed manual, I would like to describe briefly here which steps are necessary for 
a complete data reduction of a mineral analysis project.

#### Data import
1. Select the correct analysis mode. In this case, select "Mineral Analysis" below "Select Mode".
2. Import the measurement files by clicking on "Add" below "Standard Files" and "Sample Files".

#### Project results
After all settings were defined, it is now finally possible to calculate the results of this mineral analysis project.

1. Click on "Results" below "Mineral Analysis" in the main window of PySILLS. A new window will be opened.

The user can now specify which results should be displayed in the table, for example the concentration values for the 
smoothed (spike eliminated) sample files. Of course, the final step is to create a report file that contains all 
results.

2. Click on "Export Results" in order to collect and export all data in a created report file. This file contains all 
possible values that can be displayed in the table.

### Screenshots

Coming soon ...

## 💎 Fluid Inclusion Analysis

Coming soon ...

### Top Features

Coming soon ...

### Short Step-by-Step Manual

Coming soon ...

### Screenshots

Coming soon ...

## 💎 Melt Inclusion Analysis

Coming soon ...

---

## 📦 PyPitzer

Coming soon ...

[PyPitzer](https://github.com/pypitzer/pypitzer)

---

## 📚 References

Coming soon ...

File: pysills_legacy/lib/srm/NIST_612_GeoReM.csv
Ag;22.00
Al;5372.00
As;35.70
Au;4.77
B;34.30
Ba;39.30
Be;37.50
Bi;30.20
Ca;85048.81
Cd;28.10
Ce;38.40
Cl;142.00
Co;35.50
Cr;36.40
Cs;42.70
Cu;37.80
Dy;35.50
Er;38.00
Eu;35.60
F;80.00
Fe;51.00
Ga;36.90
Gd;37.30
Ge;36.10
H;11.75
Hf;36.70
Ho;38.30
In;38.90
Ir;0.00
K;62.30
La;36.00
Li;40.20
Lu;37.00
Mg;68.00
Mn;38.70
Mo;37.40
Na;50817.70
Nb;38.90
Nd;35.50
Ni;38.80
P;46.60
Pb;38.57
Pd;1.05
Pr;37.90
Pt;2.51
Rb;31.40
Re;6.63
Rh;0.91
S;377.00
Sb;34.70
Sc;39.90
Se;16.30
Si;337021.87
Sm;37.70
Sn;38.60
Sr;78.40
Ta;37.60
Tb;37.60
Th;37.79
Ti;44.00
Tl;14.90
Tm;36.80
U;37.38
V;38.80
W;38.00
Y;38.30
Yb;39.20
Zn;39.10
Zr;37.90
