Repository: MABeeskow/PySILLS

<a href="https://github.com/MABeeskow/PySILLS">
</a>

PySILLS is a newly developed, Python-based open source tool for a modern data 
reduction of LA-ICP-MS experiments. It is focused on the compositional analysis 
of major, minor and trace elements of minerals (and glasses) as well as of fluid
and melt inclusions.
PySILLS which was initially part of a M.Sc. thesis project, is developed by 
Maximilian Alexander Beeskow in the work group of Prof. Dr. Thomas Wagner and
Dr. Tobias Fusswinkel at RWTH Aachen University.
PySILLS was inspired conceptionally by the widely-used data reduction tool SILLS.

---

## 💻 Resources

Coming soon ...

[PySILLS on ReadTheDocs](https://pysills.readthedocs.io/en/latest/) |
[PySILLS on Blogger](https://pysills.blogspot.com/) | 
[PySILLS on YouTube](https://www.youtube.com/@PySILLS)

## 💭 Citing PySILLS

Coming soon ...

---

## 💎 Mineral Analysis

Coming soon ...

### Top Features

Coming soon ...

### Short Step-by-Step Manual

In addition to a more detailed manual, I would like to describe briefly here which steps are necessary for 
a complete data reduction of a mineral analysis project.

#### Data import
1. Select the correct analysis mode. In this case, select "Mineral Analysis" below "Select Mode".
2. Import the measurement files by clicking on "Add" below "Standard Files" and "Sample Files".

#### Project results
After all settings were defined, it is now finally possible to calculate the results of this mineral analysis project.

1. Click on "Results" below "Mineral Analysis" in the main window of PySILLS. A new window will be opened.

The user can now specify which results should be displayed in the table, for example the concentration values for the 
smoothed (spike eliminated) sample files. Of course, the final step is to create a report file that contains all 
results.

2. Click on "Export Results" in order to collect and export all data in a created report file. This file contains all 
possible values that can be displayed in the table.

### Screenshots

Coming soon ...

## 💎 Fluid Inclusion Analysis

Coming soon ...

### Top Features

Coming soon ...

### Short Step-by-Step Manual

Coming soon ...

### Screenshots

Coming soon ...

## 💎 Melt Inclusion Analysis

Coming soon ...

---

## 📦 PyPitzer

Coming soon ...

[PyPitzer](https://github.com/pypitzer/pypitzer)

---

## 📚 References

Coming soon ...

File: src/pysills/legacy/lib/srm/USGS_BCR_2G_GeoReM.csv
Li;9.00
Be;2.30
B;6.00
K;14900.00
Sc;33.00
Ti;14100.00
V;425.00
Cr;17.00
Mn;1550.00
Co;38.00
Ni;13.00
Cu;21.00
Zn;125.00
Ga;23.00
Ge;1.50
Rb;47.00
Sr;342.00
Y;35.00
Zr;184.00
Nb;12.50
Mo;270.00
Ag;0.50
Cd;0.20
In;0.11
Sn;2.60
Sb;0.35
Cs;1.16
Ba;683.00
La;24.70
Ce;53.30
Pr;6.70
Nd;28.90
Sm;6.59
Eu;1.97
Gd;6.71
Tb;1.02
Dy;6.44
Ho;1.27
Er;3.70
Tm;0.51
Yb;3.39
Lu;0.503
Hf;4.84
Ta;0.78
W;0.50
Re;0.0062
Pt;0.78
Tl;0.30
Pb;11.00
Bi;0.05
Th;5.90
U;1.69
